Repository: Marbelaezl/Landau-Perovskites

# README
This is the code and data repository for the paper "Explicit Landau modeling of structural transitions in A2BB'O6 double perovskites reduces bias in critical temperature estimation." A breakdown of its contents is presented below:

## exp_data
Contains experimental neutron diffraction data obtained from various sources, which are cited in the paper and included in "sources.txt". It contains 3 folders: one for raw data, another with unmerged crystallographic observations, and another with merged data, which was used for model fitting. The data merging script, processing.py, is also in this folder.

## qe
Contains the structures considered in DFT simulations and density of states results. The full output is too heavy and not the focus of the paper, so no other files are included

## results
Contains the coefficients obtained from the model fit: The folder for each material has one file that contains python output for the last Gauss-Newton step on both full-data (uncertain) and reduced-bias (certain) estimations. The results from full-data refinement are also aggregated here, in merged_results.txt and uncertainties.txt. The remaining file, T_shift.txt compares the transition temperature estimations (obtained using the coefficients here as input for arbitrary.py) with the indexing-system based estimations.

## scripts
 - **arbitrary.py**
 Calculates the behavior of q+, q-, epsilon for a given set of model parameters (vec, line 8) in the order  a+, T+, b+, a-, T-, b-, c, k, lambda+, lambda-, d+, d-, 0 (the last entry must be set to 0). The output is a file with a name defined in line 65, which has columns:  q+, q-, T, epsilon, 0,  status (0 for succesful convergence), and free energy.
 
 - **covars.py**
Analyzes the behavior of selected coefficients as a function of the Goldschmidt tolerance indices, and generates the temperature estimation comparison plots.

 -  **dos-qe.py**
Plots the electronic contribution to the internal energy as a function of temperature based on the results at qe/dos

- **estimate.py**
Performs the Gauss-Newton minimiaztion to find suitable coefficients for each material (chosen at line 6). The initial conditions are either defined by the user (line 44) or recovered from previous runs (commented-out lines 50-53) **Note: each step calls pyplot to generate a figure that gets  saved in the results folder and updated at each step, but the figures are not closed. Certain IDEs might open a new window on each step.** 
After num_iters steps have been performed (line 67), the results are stored in a npz file (line 147)

- **extrapolate.py**
Performs multiclass (lines 77-121) or binary (commented-out lines 169-190) classification trials, one algorithm at a time (lines 89-93/170-174) 

- **extrapolation.txt**
Contains the extrapolation dataset. Each line has entries: A, B, B', critical temperature, order reported in the literature, and doi of the source.

-**functions.py**
Contains definitions of free energy, its derivatives, gradient descent and Gauss-Newton iterations, which are used by arbitrary.py and estimate.py

-**ionradii.txt**
Contains ionic radii of elements as reported by [Shannon (1969)](https://doi.org/10.1107/S0567739476001551 "Open URL link"),  which are used to calculate tolerance factors.

-**plots.py**
Plots the results obtained by arbitrary.py.

File: exp_data/preprocessed/La2CoMnO6/epsilon-T-La2CoMnO6.csv
# T (K), sqrt(2)*a (AA, monoclinic)
2.9845176704944385, 7.729992228019852
49.24395239564959, 7.729744307811955
99.9800355466532, 7.7307360907944345
149.2239367103454, 7.730984028027479
199.960019861349, 7.734207348258259
249.20397225699858, 7.734951159957396
301.4322886272708, 7.735199131240738
298.4478221887336, 7.737430634438742
323.81583814825683, 7.736686805714457
349.18405903560904, 7.73792654295513
376.0442569824436, 7.739662171687042
398.4278065034295, 7.7391662801958025
422.3036404756413, 7.740158063178281
# T, sqrt(2)*c
1.492284451225858, 7.742885474892673
50.73613438296089, 7.743381366383913
98.48780232738457, 7.742389566376286
150.71616992961404, 7.745116995115826
201.45230431257488, 7.7468526238477375
250.69615424430992, 7.749827972795175
301.4322886272708, 7.749827972795175
301.4322886272708, 7.752307430251372
325.3081225994826, 7.751315664294042
350.6761385590057, 7.752803338767761
374.55197253121764, 7.755034858990912
399.9200909546553, 7.757266362188917
423.79592492686726, 7.757266362188917
#T, sqrt(2) *b
0, 7.79024329958268
50.73613438296089, 7.790491245328299
99.9800355466532, 7.792722765551451
149.2239367103454, 7.79371454853393
198.46783787403774, 7.796937860252135
249.20397225699858, 7.799665263453953
299.94000417604497, 7.803136520917778
299.94000417604497, 7.800409109203386
326.80040705070843, 7.803880366667212
349.18405903560904, 7.805863932632169
374.55197253121764, 7.808343398600941
398.4278065034295, 7.810822864569713
425.2881069141785, 7.814790022037352
#T, c/sqrt(3) (hexagonal)
449.1639408863904, 7.695775612973435
474.5319568459135, 7.697263287447154
499.90007526935113, 7.700734544910978
524.5518380473297, 7.7046025138652805
548.1888798667278, 7.707994417113406
576.1236168852462, 7.7113863373866804
599.7606587046441, 7.714956774851268
625.5465225076238, 7.718884246698483
648.1091789512096, 7.722454675650496
672.8207086103341, 7.726382156010286
700.7553431649382, 7.729595542067098
725.4668728240626, 7.733701539618201
751.2528390909569, 7.737807537169303
773.8153930706279, 7.741377966121317
799.6013593375221, 7.745126920777218
824.3127865327322, 7.748518832537918
847.9497771201728, 7.752446312897707
873.735743387067, 7.756730827640124
899.5216071900466, 7.760301265104712
924.2330343852567, 7.763871694056725
947.8701274366119, 7.767442127265025
975.8048644551303, 7.770476991874237
999.4419575064857, 7.77476151087294
1026.3022579172346, 7.778331944081241
1049.9392485046753, 7.781366804434166
1069.2786975888673, 7.786186896288245
1096.138997999616, 7.788686192298368
1121.9248618025958, 7.794398887134164
1144.4875182461815, 7.795827058714969
1167.050277153682, 7.800111573457385
1193.910577564431, 7.803324968026772
1220.7708779751797, 7.8065383540835835
1245.48230517039, 7.810287308739485
1272.342605581139, 7.814214784842987
1294.9052620247248, 7.8159999993189935
1319.6166940229307, 7.819034872440779
1344.3282236820555, 7.821355647003301
1369.0396508772658, 7.8252831273630905
1395.8999512880148, 7.8311743393902
1420.6113784832248, 7.835458858388903
1444.24847153458, 7.842778241996818
1470.0343353375595, 7.850990232842737
1494.7458649966838, 7.860630403782034
1519.4572921918943, 7.869377961098898
#T, sqrt(2)*a
450.41745399778483, 7.808323572815878
472.98005920941347, 7.811001398786175
499.84035962016236, 7.8127866132621815
525.6262746550992, 7.814393302034301
549.2633164744971, 7.816714085109397
576.1236168852462, 7.818499308097977
597.6117854891052, 7.820284522573984
623.3977517559994, 7.822426771432618
649.1837180228936, 7.824033472973599
671.7462720025646, 7.825640170258292
699.6810090210832, 7.827246863286698
722.2436654646689, 7.828675030611216
751.2528390909569, 7.831352856581513
774.8898296783976, 7.832959553866207
800.675693481377, 7.8345662511509
824.3127865327322, 7.836351465626906
847.9497771201728, 7.8377796414639995
874.810077530922, 7.839564855940006
901.6703779416708, 7.841707113311214
925.3074709930262, 7.843670853491108
951.0933347960058, 7.845991632309918
972.5816570957365, 7.8474197996344355
1000.5162916503406, 7.8493835440706174
1026.3022579172346, 7.850990232842737
1047.790477753051, 7.852596934383717
1068.2042609810978, 7.854382148859724
1093.9901247840774, 7.856167367592017
1119.7760910509714, 7.858309624963225
1144.4875182461815, 7.85866666360214
1169.199047905306, 7.8618800581715265
1196.059348316055, 7.863665272647533
1219.6963389034956, 7.865807530018741
1244.4078685626205, 7.867057184408233
1270.193737168596, 7.869556480418355
1295.9796009715758, 7.870449087656359
1320.6911306307002, 7.871520224854537
1344.3282236820555, 7.873483960778144
1371.1885240928045, 7.874198050824834
1394.825514680245, 7.876161786748442
1422.7602516987636, 7.877232915434046
1444.24847153458, 7.8786610870148515
1471.1087719453287, 7.878839612718739
1494.7458649966838, 7.87901813416634
1519.4572921918943, 7.87901813416634
#T, a (cubic)
1545.2432584587887, 7.874376572272435
1568.8804539740581, 7.877947001224449
1595.740754384807, 7.880624827194746

File: exp_data/preprocessed/La2CoMnO6/q+-q--T-La2CoMnO6.csv
#T (K), GM4+ (AA)
1520.1698513800425, 0.18205884807360043
1494.6921443736733, 0.2451470825419153
1469.2144373673038, 0.3405882577632122
1443.7367303609346, 0.4230882566833163
1419.9575371549897, 0.4214706096456672
1394.47983014862, 0.4360294329845091
1345.2229299363057, 0.5023529615281221
1324.8407643312105, 0.5201470789422623
1299.363057324841, 0.5816176170062582
1275.583864118896, 0.6010294308247173
1250.1061571125267, 0.6026470778623664
1226.3269639065818, 0.5460294315446479
1200.8492569002124, 0.6058823225709947
1177.0700636942677, 0.6091176660129628
1149.8938428874735, 0.6689706064059795
1122.7176220806796, 0.6042647249000155
1097.23991507431, 0.6592647241800849
1075.15923566879, 0.6689706064059795
1049.6815286624205, 0.6738235475189268
1025.9023354564758, 0.6754411945565759
997.0276008492569, 0.6900000178954178
976.6454352441615, 0.6997059001213124
951.1677282377921, 0.6997059001213124
925.6900212314225, 0.7126470764225051
900.2123142250533, 0.7191176152064317
874.7346072186838, 0.7175000175354525
849.2569002123143, 0.7320588408742944
825.4778106754247, 0.7126470764225051
801.6985138004247, 0.7450000171754871
774.522396662686, 0.7450000171754871
750.7430997876858, 0.7563235464390309
725.2653927813162, 0.7320588408742944
698.0892756435776, 0.7466176642131362
674.3099787685775, 0.7563235464390309
650.5307855626327, 0.7595587911476592
626.7515923566879, 0.7563235464390309
600.0607176697686, 0.7621008690088348
573.8550465577728, 0.7722688966939243
548.6200806441582, 0.7852100968885838
520.4732064735106, 0.7879832200314871
499.12043933908905, 0.8018487616960032
476.79712250986944, 0.8194117926566125
450.59150323240124, 0.8221848911161823
425.30635325800165, 1.0161050621383316
399.8285109172514, 1.0558993899430242
375.3697926370916, 1.0520170472025174
348.8728262357508, 1.045222891868778
326.4523560767722, 1.0801642480517295
300.97451373602183, 1.0927820038884444
299.9553896754313, 1.0665759620677406
251.03795311511178, 1.0937526080861886
200.0822684336112, 1.095693791798187
151.16480595589024, 1.0918113996907002
98.97707151506098, 1.0929411874086934
50.80102487227969, 1.0976470158454874
-1.080879486796742, 1.094117644517892
#T, GM5+ (AA)
1518.317045628898, 0.004705828436793909
1494.8465788693443, 0.054117619423168145
1470.140998986117, 0.06470588150596399
1442.9647781793226, 0.043529357340372304
1417.0239815033672, 0.04470586381624063
1394.7887315365415, 0.09411765480261487
1370.0830479842589, 0.10588232462793934
1346.6126848937602, 0.11176470890727143
1325.6128590577728, 0.10117644682447559
1298.4366382509786, 0.1129411660164699
1273.7309546986965, 0.11411757375899853
1247.7900543536857, 0.09647051965434197
1223.0843708014033, 0.10352941040954239
1199.6140077109046, 0.09882353260607862
1173.6731073658937, 0.13999997572805398
1150.2027442753952, 0.12117646451419894
1124.2617402613291, 0.1517646949200483
1099.5561603781018, 0.1282353059027295
1074.8504768258197, 0.12470588520846422
1050.1447932735373, 0.15647057272351206
1025.43921339031, 0.1388235186188555
1000.7335298380275, 0.17176471260977166
973.5573090312334, 0.17647059041323543
950.0869459407345, 0.17529413330403695
927.8517996429638, 0.1647058712212411
899.4402583743865, 0.16941174902470485
875.9698952838875, 0.12588229295099285
851.2643154006602, 0.1152941296015367
826.558631848378, 0.18588234602016293
800.617627834312, 0.16117640116030596
778.3826888746518, 0.1541176585051151
749.971043937019, 0.19176468093282517
724.0301435920084, 0.17294112035230028
701.7951009632928, 0.11882350092913214
674.6188801564989, 0.19058817445695686
652.3837338587282, 0.12352942809926575
626.4427816791899, 0.12235292162339742
599.2666645414511, 0.17176471260977166
578.2667868709361, 0.15529401688097388
549.8552456023587, 0.16941174902470485
526.3848825118598, 0.1776470475224339
500.4439821668492, 0.1635294141120426
476.9735672418226, 0.11999990867166077
451.03266689681203, 0.10235285456700421
#T, X5+
425.0917147172738, 0.15058823781084982
400.386082999519, 0.17058820613390333
374.44513081998076, 0.1811764682166992
349.73944726769844, 0.19176468093282517
323.79849508816017, 0.18941176671442822
297.85759474314955, 0.19411764451789199
299.09286337040544, 0.22823529561800662
250.91681672762414, 0.25294119111119373
200.27023283033103, 0.2552941053295907
149.12952981936704, 0.26811754212319094
100.21230126642116, 0.27070588599010315
51.29512454800289, 0.2590588075723617
1.0191056885283394, 0.2525882194217653
