Repository: Marbelaezl/Landau-Perovskites

# README
This is the code and data repository for the paper "Explicit Landau modeling of structural transitions in A2BB'O6 double perovskites reduces bias in critical temperature estimation." A breakdown of its contents is presented below:

## exp_data
Contains experimental neutron diffraction data obtained from various sources, which are cited in the paper and included in "sources.txt". It contains 3 folders: one for raw data, another with unmerged crystallographic observations, and another with merged data, which was used for model fitting. The data merging script, processing.py, is also in this folder.

## qe
Contains the structures considered in DFT simulations and density of states results. The full output is too heavy and not the focus of the paper, so no other files are included

## results
Contains the coefficients obtained from the model fit: The folder for each material has one file that contains python output for the last Gauss-Newton step on both full-data (uncertain) and reduced-bias (certain) estimations. The results from full-data refinement are also aggregated here, in merged_results.txt and uncertainties.txt. The remaining file, T_shift.txt compares the transition temperature estimations (obtained using the coefficients here as input for arbitrary.py) with the indexing-system based estimations.

## scripts
 - **arbitrary.py**
 Calculates the behavior of q+, q-, epsilon for a given set of model parameters (vec, line 8) in the order  a+, T+, b+, a-, T-, b-, c, k, lambda+, lambda-, d+, d-, 0 (the last entry must be set to 0). The output is a file with a name defined in line 65, which has columns:  q+, q-, T, epsilon, 0,  status (0 for succesful convergence), and free energy.
 
 - **covars.py**
Analyzes the behavior of selected coefficients as a function of the Goldschmidt tolerance indices, and generates the temperature estimation comparison plots.

 -  **dos-qe.py**
Plots the electronic contribution to the internal energy as a function of temperature based on the results at qe/dos

- **estimate.py**
Performs the Gauss-Newton minimiaztion to find suitable coefficients for each material (chosen at line 6). The initial conditions are either defined by the user (line 44) or recovered from previous runs (commented-out lines 50-53) **Note: each step calls pyplot to generate a figure that gets  saved in the results folder and updated at each step, but the figures are not closed. Certain IDEs might open a new window on each step.** 
After num_iters steps have been performed (line 67), the results are stored in a npz file (line 147)

- **extrapolate.py**
Performs multiclass (lines 77-121) or binary (commented-out lines 169-190) classification trials, one algorithm at a time (lines 89-93/170-174) 

- **extrapolation.txt**
Contains the extrapolation dataset. Each line has entries: A, B, B', critical temperature, order reported in the literature, and doi of the source.

-**functions.py**
Contains definitions of free energy, its derivatives, gradient descent and Gauss-Newton iterations, which are used by arbitrary.py and estimate.py

-**ionradii.txt**
Contains ionic radii of elements as reported by [Shannon (1969)](https://doi.org/10.1107/S0567739476001551 "Open URL link"),  which are used to calculate tolerance factors.

-**plots.py**
Plots the results obtained by arbitrary.py.

File: exp_data/preprocessed/Sr2CrSbO6/epsilon-T-Sr2CrSbO6.csv
#T (K) sqrt(2)*a (AA)
505.10018756636634, 7.873094740215101
514.9362417492408, 7.8742736864591905
525.1366168819735, 7.875157894736843
534.608377908776, 7.876336840980931
544.4444320916506, 7.877442104138826
554.6448072243833, 7.878400001124332
564.4808614072577, 7.879431581196032
574.3169433839184, 7.880684210526316
585.2459048287951, 7.881715790598016
594.7176658555977, 7.8829684199283
604.1894268824002, 7.883926316913806
615.1183883272769, 7.885105263157895
624.9544425101514, 7.886210529126619
634.42623133074, 7.887168423301295
644.2622855136146, 7.888200000562166
654.8269538024192, 7.889157897547672
665.0273011413658, 7.891884211088482
674.8633831180264, 7.892105265968724
684.699437300901, 7.8920315800717
694.5355192775617, 7.893210529126619
705.1001597725801, 7.8920315800717
724.7722959321153, 7.8935052642822265
#T c
505.10018756636634, 7.887389469749049
514.2076554370968, 7.887757890801681
525.1366168819735, 7.888347369545385
534.9726710648481, 7.8885684216147975
544.4444320916506, 7.889084211650648
554.6448072243833, 7.889673684772692
564.8451545633297, 7.890042105825324
574.6812365399904, 7.890336838170102
584.5172907228649, 7.890926316913806
594.7176658555977, 7.89100000281083
604.5537200384722, 7.891368423863462
614.7540951712049, 7.8917368449160925
624.5901493540794, 7.891957896985506
634.42623133074, 7.892547364485892
644.6265786696865, 7.892842108073988
654.4626606463473, 7.8930631601434005
664.6630079852937, 7.891073680275365
674.4990899619545, 7.892842108073988
685.063730456973, 7.895052634389777
694.1711983277035, 7.895200000562166
705.4644807224383, 7.8975578958611745
724.0437096199714, 7.901536844353927

File: exp_data/preprocessed/Sr2CrSbO6/q+-q--T-Sr2CrSbO6.csv
#T(K) q-(degrees, GM4+)
503.5805757596807, 4.946808444440897
513.5549929013471, 4.851063806762051
523.9130651117014, 4.755319067628493
533.503856453452, 4.648936091783237
543.8618993950339, 4.510638202893461
553.4526907367847, 4.446808376804423
563.4271078784511, 4.32978726570218
573.4015542888898, 4.23404242511391
583.3759714305561, 4.138297787435064
593.3503885722224, 3.9468085120773715
603.3248057138887, 3.808510521732884
613.682877924243, 3.5957445700423714
623.6572950659094, 3.468085120773718
633.2480864076601, 3.3297871304292306
643.2225035493265, 3.0957447053153206
653.1969206909928, 2.8617020772919872
665.8567769696128, 2.4361701739109614
675.4475683113635, 2.26595757488609
685.0383596531143, 2.17021273429782
695.0127767947807, 2.0106382705299355
704.6035681365314, 1.9893615941971152
714.1943594782822, 1.9255319710175
725.7033090883831, 1.9255319710175
