Repository: Marbelaezl/Landau-Perovskites

# README
This is the code and data repository for the paper "Explicit Landau modeling of structural transitions in A2BB'O6 double perovskites reduces bias in critical temperature estimation." A breakdown of its contents is presented below:

## exp_data
Contains experimental neutron diffraction data obtained from various sources, which are cited in the paper and included in "sources.txt". It contains 3 folders: one for raw data, another with unmerged crystallographic observations, and another with merged data, which was used for model fitting. The data merging script, processing.py, is also in this folder.

## qe
Contains the structures considered in DFT simulations and density of states results. The full output is too heavy and not the focus of the paper, so no other files are included

## results
Contains the coefficients obtained from the model fit: The folder for each material has one file that contains python output for the last Gauss-Newton step on both full-data (uncertain) and reduced-bias (certain) estimations. The results from full-data refinement are also aggregated here, in merged_results.txt and uncertainties.txt. The remaining file, T_shift.txt compares the transition temperature estimations (obtained using the coefficients here as input for arbitrary.py) with the indexing-system based estimations.

## scripts
 - **arbitrary.py**
 Calculates the behavior of q+, q-, epsilon for a given set of model parameters (vec, line 8) in the order  a+, T+, b+, a-, T-, b-, c, k, lambda+, lambda-, d+, d-, 0 (the last entry must be set to 0). The output is a file with a name defined in line 65, which has columns:  q+, q-, T, epsilon, 0,  status (0 for succesful convergence), and free energy.
 
 - **covars.py**
Analyzes the behavior of selected coefficients as a function of the Goldschmidt tolerance indices, and generates the temperature estimation comparison plots.

 -  **dos-qe.py**
Plots the electronic contribution to the internal energy as a function of temperature based on the results at qe/dos

- **estimate.py**
Performs the Gauss-Newton minimiaztion to find suitable coefficients for each material (chosen at line 6). The initial conditions are either defined by the user (line 44) or recovered from previous runs (commented-out lines 50-53) **Note: each step calls pyplot to generate a figure that gets  saved in the results folder and updated at each step, but the figures are not closed. Certain IDEs might open a new window on each step.** 
After num_iters steps have been performed (line 67), the results are stored in a npz file (line 147)

- **extrapolate.py**
Performs multiclass (lines 77-121) or binary (commented-out lines 169-190) classification trials, one algorithm at a time (lines 89-93/170-174) 

- **extrapolation.txt**
Contains the extrapolation dataset. Each line has entries: A, B, B', critical temperature, order reported in the literature, and doi of the source.

-**functions.py**
Contains definitions of free energy, its derivatives, gradient descent and Gauss-Newton iterations, which are used by arbitrary.py and estimate.py

-**ionradii.txt**
Contains ionic radii of elements as reported by [Shannon (1969)](https://doi.org/10.1107/S0567739476001551 "Open URL link"),  which are used to calculate tolerance factors.

-**plots.py**
Plots the results obtained by arbitrary.py.

File: exp_data/preprocessed/Sr2InTaO6/epsilon-T-Sr2InTaO6.csv
#NOTE: Due to input error in scale, temperature value are 10x lower than on graph.
#To convert to K, first multiply by 10 and then add 273.15
#T/10 (C), normalized a (AA,monoclinic P21/n)
2.352938756535941, 4.054590168650257
24.9999981300505, 4.066639348849978
29.901958547707462, 4.069754102128194
35.19607729473658, 4.0718852482851835
39.803917095414924, 4.0742622985675805
44.9999981300505, 4.076803280764515
49.803920835313924, 4.079016396005574
52.45097646892948, 4.0801639381681385
54.9999943901515, 4.081229511246633
57.2548991741929, 4.082704920365073
59.803917095414924, 4.0846721330441245
62.2548973042434, 4.085901642727358
63.62744771714695, 4.086065574641895
64.5098020882848, 4.086475410681839
65.68626959660328, 4.087049181763121
67.54901605127252, 4.087131150847191
68.92156646417607, 4.086803280764515
# T/10 (C), normalized b
2.4509802088284802, 4.0590983650896435
24.9999981300505, 4.066639348849978
29.901958547707462, 4.068688529049699
35.09803958234304, 4.069754102128194
40.09803771239354, 4.072622954407803
44.9999981300505, 4.074344264524849
49.803920835313924, 4.076803280764515
52.45097646892948, 4.077622952844403
54.9999943901515, 4.079016396005574
57.156861461799366, 4.0804098391667445
59.803917095414924, 4.081639347286577
61.86273897487125, 4.082459019366466
63.82352314193403, 4.0839344284849055
64.80391522546542, 4.084262298567581
66.07842792597543, 4.0844262304821175
66.7646993925282, 4.086065574641895
68.725483559591, 4.087786887885741
#T/10(C), normalized c
2.4509802088284802, 4.054754100564794
25.09803584244404, 4.065573775771483
29.901958547707462, 4.067131144593589
35.09803958234304, 4.068852460964236
40, 4.069836068085462
44.803915225465424, 4.071475412245239
49.90195854770746, 4.073114756405016
52.156855851950866, 4.073934428484905
54.901956677757966, 4.074754100564793
57.2548991741929, 4.075163936604738
59.803917095414924, 4.075491806687413
61.76470126247771, 4.07647541380864
63.72548542954049, 4.07713115084719
64.5098020882848, 4.078114757968417
65.68626959660328, 4.077704921928473
67.05882000950683, 4.078114757968417
69.01960417656962, 4.078442624924292
#T/10 (C), normalized a (tetragonal, AA)
70.9803883436324, 4.093114756405017
72.15685585195087, 4.093032787320947
73.13724793548225, 4.093278691446354
74.9999943901515, 4.093442623360891
77.45097459897998, 4.09426229544078
79.999992520202, 4.094672131480724
82.54901044142402, 4.095245902562007
84.90195293785897, 4.094426230482118
87.54900857147452, 4.094672131480724
89.90195854770747, 4.095245902562007
92.45096898913148, 4.0967213116804455
#T/10 (C), normalized c
70.78430543904732, 4.081393446287971
71.86274271477025, 4.082786886322341
72.84313479830163, 4.083196722362286
74.90195667775797, 4.084344258271248
77.54901231137352, 4.085819673643289
79.999992520202, 4.087295082761727
82.35293501663695, 4.088688525922898
84.80391522546542, 4.090901641163957
87.54900857147452, 4.092622951281003
89.999988780303, 4.094016394442174
92.35293875653595, 4.095409837603344
#T/10(C), a (AA,cubic)
94.9999943901515, 4.097377051845797
97.45097459897998, 4.09860655996563
100, 4.099590163960055
104.90196041765697, 4.102131149283791
109.80392083531393, 4.104426230482118

File: exp_data/preprocessed/Sr2InTaO6/q+-q--T-Sr2InTaO6.csv
#T(C), q-(GM4+ AA)
923.5074916988523, 0.4896969712102382
896.4553100211918, 0.5503030297145372
872.2015219147418, 0.5890909164050392
847.0149833977046, 0.6048484823684064
823.6940880412907, 0.640000014796401
798.5075495242535, 0.6521212264972608
774.2537614178034, 0.6763636498989805
749.0671517310417, 0.6981818217127775
728.5447922852873, 0.7090909076196761
720.1492557230333, 0.6909090900683864
709.8880760001562, 0.7199999935265746
699.626896277279, 0.7781818235623278
686.5671806437423, 0.7951515153196562
674.4402865905172, 0.8157575844588685
658.5821062160456, 0.8315151619819239
648.3209264931684, 0.8424242247694458
636.1940324399434, 0.846060613711018
621.2686736457833, 0.8739393913752449
598.8805998696811, 0.8715151513470107
573.694061352644, 0.8824242488135975
549.4403444159184, 0.8909090715728851
522.3880915685334, 0.8945454720741455
498.1343746318079, 0.8981818263366529
448.6940480083206, 0.9127272896254353
399.25372138483334, 0.9296969351440106
348.880644350759, 0.9454545473461309
299.4403177272717, 0.9660605702465901
249.06716952347278, 0.9890909140931015
24.253752521587824, 1.0496969725974006
#T(C), q+ (X3+, AA)
599.8134214499928, 0.4339394216616282
574.6268829329556, 0.5090909434547097
547.5746300855706, 0.5527272870823039
522.3880915685334, 0.596363630709898
500.00001779243115, 0.6193939514370329
449.62686958863225, 0.6327272658124774
400.18661413486956, 0.6618181923900422
349.81346593107065, 0.6957575759046991
299.4403177272717, 0.6993939301672065
249.99999110378442, 0.7115151418680663
24.253752521587824, 0.7563636344089982
