Repository: Marbelaezl/Landau-Perovskites

# README
This is the code and data repository for the paper "Explicit Landau modeling of structural transitions in A2BB'O6 double perovskites reduces bias in critical temperature estimation." A breakdown of its contents is presented below:

## exp_data
Contains experimental neutron diffraction data obtained from various sources, which are cited in the paper and included in "sources.txt". It contains 3 folders: one for raw data, another with unmerged crystallographic observations, and another with merged data, which was used for model fitting. The data merging script, processing.py, is also in this folder.

## qe
Contains the structures considered in DFT simulations and density of states results. The full output is too heavy and not the focus of the paper, so no other files are included

## results
Contains the coefficients obtained from the model fit: The folder for each material has one file that contains python output for the last Gauss-Newton step on both full-data (uncertain) and reduced-bias (certain) estimations. The results from full-data refinement are also aggregated here, in merged_results.txt and uncertainties.txt. The remaining file, T_shift.txt compares the transition temperature estimations (obtained using the coefficients here as input for arbitrary.py) with the indexing-system based estimations.

## scripts
 - **arbitrary.py**
 Calculates the behavior of q+, q-, epsilon for a given set of model parameters (vec, line 8) in the order  a+, T+, b+, a-, T-, b-, c, k, lambda+, lambda-, d+, d-, 0 (the last entry must be set to 0). The output is a file with a name defined in line 65, which has columns:  q+, q-, T, epsilon, 0,  status (0 for succesful convergence), and free energy.
 
 - **covars.py**
Analyzes the behavior of selected coefficients as a function of the Goldschmidt tolerance indices, and generates the temperature estimation comparison plots.

 -  **dos-qe.py**
Plots the electronic contribution to the internal energy as a function of temperature based on the results at qe/dos

- **estimate.py**
Performs the Gauss-Newton minimiaztion to find suitable coefficients for each material (chosen at line 6). The initial conditions are either defined by the user (line 44) or recovered from previous runs (commented-out lines 50-53) **Note: each step calls pyplot to generate a figure that gets  saved in the results folder and updated at each step, but the figures are not closed. Certain IDEs might open a new window on each step.** 
After num_iters steps have been performed (line 67), the results are stored in a npz file (line 147)

- **extrapolate.py**
Performs multiclass (lines 77-121) or binary (commented-out lines 169-190) classification trials, one algorithm at a time (lines 89-93/170-174) 

- **extrapolation.txt**
Contains the extrapolation dataset. Each line has entries: A, B, B', critical temperature, order reported in the literature, and doi of the source.

-**functions.py**
Contains definitions of free energy, its derivatives, gradient descent and Gauss-Newton iterations, which are used by arbitrary.py and estimate.py

-**ionradii.txt**
Contains ionic radii of elements as reported by [Shannon (1969)](https://doi.org/10.1107/S0567739476001551 "Open URL link"),  which are used to calculate tolerance factors.

-**plots.py**
Plots the results obtained by arbitrary.py.

File: exp_data/processed/La2CoMnO6/La2CoMnO6-merged.txt
# T(K) V(AA^3) q1(AA, X5+ (00c+)) q2(AA, GM4+ (a-a-c+))
0.476831 116.566276 0.252588 1.094118
50.778297 116.573713 0.259059 1.097647
99.557332 116.607129 0.270706 1.092941
150.005228 116.666794 0.268118 1.091811
200.104185 116.789873 0.255294 1.095694
250.552045 116.886838 0.252941 1.093753
299.994371 116.942608 0.228235 1.066576
299.590716 116.972870 0.194118 1.092782
325.186325 116.998704 0.189412 1.080164
349.431231 117.069660 0.191765 1.045223
374.954775 117.166828 0.181176 1.052017
399.713276 117.230247 0.170588 1.055899
424.731320 117.304820 0.150588 1.016105
450.471623 117.302700 0.000000 0.822185
475.842233 117.405862 0.000000 0.819412
499.811546 117.512506 0.000000 0.801849
523.982382 117.619892 0.000000 0.787983
549.067141 117.741579 0.000000 0.785210
576.081817 117.847202 0.000000 0.772269
599.337868 117.955614 0.000000 0.762101
625.888837 118.080328 0.000000 0.756324
650.520323 118.183481 0.000000 0.759559
673.737450 118.292155 0.000000 0.756324
700.034184 118.389951 0.000000 0.746618
724.383602 118.496070 0.000000 0.732059
750.655661 118.640103 0.000000 0.756324
775.752566 118.743556 0.000000 0.745000
800.818223 118.849802 0.000000 0.745000
825.449743 118.956044 0.000000 0.712647
849.490331 119.059725 0.000000 0.732059
874.992471 119.179798 0.000000 0.717500
900.082855 119.299830 0.000000 0.719118
926.104025 119.414504 0.000000 0.712647
950.245468 119.540128 0.000000 0.699706
974.798668 119.630374 0.000000 0.699706
999.246752 119.756249 0.000000 0.690000
1025.881269 119.860299 0.00000 0.675441
1049.563728 119.956147 0.00000 0.673824
1072.917064 120.085035 0.000000 0.668971
1097.286879 120.178193 0.000000 0.659265
1122.609946 120.331937 0.000000 0.604265
1148.194702 120.364923 0.000000 0.668971
1172.955945 120.529582 0.000000 0.609118
1198.482743 120.634003 0.000000 0.605882
1223.214981 120.749443 0.000000 0.546029
1247.613766 120.845820 0.000000 0.602647
1273.527663 120.983423 0.000000 0.601029
1297.747376 121.038515 0.000000 0.581618
1323.535845 121.118474 0.000000 0.520147
1345.387946 121.214880 0.000000 0.502353
#1370.098568 121.297748 0.000000 0.000000
1394.877098 121.449619 0.000000 0.436029
1419.555778 121.549120 0.000000 0.421471
1443.649993 121.706783 0.000000 0.423088
1469.975663 121.839740 0.000000 0.340588
1494.761529 121.994875 0.000000 0.245147
1519.314730 122.130635 0.000000 0.182059
1545.243258 122.064267 0 0
1568.880454 122.230383 0 0
1595.740754 122.355069 0 0
