Repository: Marbelaezl/Landau-Perovskites

# README
This is the code and data repository for the paper "Explicit Landau modeling of structural transitions in A2BB'O6 double perovskites reduces bias in critical temperature estimation." A breakdown of its contents is presented below:

## exp_data
Contains experimental neutron diffraction data obtained from various sources, which are cited in the paper and included in "sources.txt". It contains 3 folders: one for raw data, another with unmerged crystallographic observations, and another with merged data, which was used for model fitting. The data merging script, processing.py, is also in this folder.

## qe
Contains the structures considered in DFT simulations and density of states results. The full output is too heavy and not the focus of the paper, so no other files are included

## results
Contains the coefficients obtained from the model fit: The folder for each material has one file that contains python output for the last Gauss-Newton step on both full-data (uncertain) and reduced-bias (certain) estimations. The results from full-data refinement are also aggregated here, in merged_results.txt and uncertainties.txt. The remaining file, T_shift.txt compares the transition temperature estimations (obtained using the coefficients here as input for arbitrary.py) with the indexing-system based estimations.

## scripts
 - **arbitrary.py**
 Calculates the behavior of q+, q-, epsilon for a given set of model parameters (vec, line 8) in the order  a+, T+, b+, a-, T-, b-, c, k, lambda+, lambda-, d+, d-, 0 (the last entry must be set to 0). The output is a file with a name defined in line 65, which has columns:  q+, q-, T, epsilon, 0,  status (0 for succesful convergence), and free energy.
 
 - **covars.py**
Analyzes the behavior of selected coefficients as a function of the Goldschmidt tolerance indices, and generates the temperature estimation comparison plots.

 -  **dos-qe.py**
Plots the electronic contribution to the internal energy as a function of temperature based on the results at qe/dos

- **estimate.py**
Performs the Gauss-Newton minimiaztion to find suitable coefficients for each material (chosen at line 6). The initial conditions are either defined by the user (line 44) or recovered from previous runs (commented-out lines 50-53) **Note: each step calls pyplot to generate a figure that gets  saved in the results folder and updated at each step, but the figures are not closed. Certain IDEs might open a new window on each step.** 
After num_iters steps have been performed (line 67), the results are stored in a npz file (line 147)

- **extrapolate.py**
Performs multiclass (lines 77-121) or binary (commented-out lines 169-190) classification trials, one algorithm at a time (lines 89-93/170-174) 

- **extrapolation.txt**
Contains the extrapolation dataset. Each line has entries: A, B, B', critical temperature, order reported in the literature, and doi of the source.

-**functions.py**
Contains definitions of free energy, its derivatives, gradient descent and Gauss-Newton iterations, which are used by arbitrary.py and estimate.py

-**ionradii.txt**
Contains ionic radii of elements as reported by [Shannon (1969)](https://doi.org/10.1107/S0567739476001551 "Open URL link"),  which are used to calculate tolerance factors.

-**plots.py**
Plots the results obtained by arbitrary.py.

File: exp_data/processed/Sr2InTaO6/Sr2InTaO6-merged.txt
# T(K) V(AA^3) q1(AA) q2(AA)
#297.380167 133.466126 0.756364 1.049697
522.947978 134.469305 0.711515 0.989091
572.450074 134.691685 0.699394 0.966061
623.150433 134.854561 0.695758 0.945455
672.854506 135.061044 0.661818 0.929697
722.372430 135.256857 0.632727 0.912727
771.983464 135.466481 0.619394 0.898182
795.918515 135.559110 0.596364 0.894545
822.046042 135.668140 0.552727 0.890909
846.664381 135.777203 0.509091 0.882424
872.061064 135.894491 0.433939 0.871515
893.588233 135.995508 0.000000 0.873939
909.874443 136.072001 0.000000 0.846061
920.349662 136.129407 0.000000 0.842424
931.525998 136.140303 0.000000 0.831515
945.991036 136.211365 0.000000 0.815758
960.878014 136.268769 0.000000 0.795152
977.375183 136.755972 0.000000 0.778182
993.273624 136.797183 0.000000 0.690909
1002.373353 136.827354 0.000000 0.709091
1022.438454 136.876771 0.000000 0.698182
1047.776848 136.981058 0.000000 0.676364
1072.403737 137.057957 0.000000 0.652121
1097.251908 137.143109 0.000000 0.640000
1120.922162 137.162419 0.000000 0.604848
1146.995804 137.236615 0.000000 0.589091
1171.132523 137.321817 0.000000 0.550303
1196.913515 137.467555 0.000000 0.489697
#cubic phase
1223.149944 137.577619 0 0
1247.659746 137.701505 0 0
1273.150000 137.800668 0 0
1322.169604 138.057059 0 0
1371.189208 138.288912 0 0
