Repository: Marbelaezl/Landau-Perovskites

# README
This is the code and data repository for the paper "Explicit Landau modeling of structural transitions in A2BB'O6 double perovskites reduces bias in critical temperature estimation." A breakdown of its contents is presented below:

## exp_data
Contains experimental neutron diffraction data obtained from various sources, which are cited in the paper and included in "sources.txt". It contains 3 folders: one for raw data, another with unmerged crystallographic observations, and another with merged data, which was used for model fitting. The data merging script, processing.py, is also in this folder.

## qe
Contains the structures considered in DFT simulations and density of states results. The full output is too heavy and not the focus of the paper, so no other files are included

## results
Contains the coefficients obtained from the model fit: The folder for each material has one file that contains python output for the last Gauss-Newton step on both full-data (uncertain) and reduced-bias (certain) estimations. The results from full-data refinement are also aggregated here, in merged_results.txt and uncertainties.txt. The remaining file, T_shift.txt compares the transition temperature estimations (obtained using the coefficients here as input for arbitrary.py) with the indexing-system based estimations.

## scripts
 - **arbitrary.py**
 Calculates the behavior of q+, q-, epsilon for a given set of model parameters (vec, line 8) in the order  a+, T+, b+, a-, T-, b-, c, k, lambda+, lambda-, d+, d-, 0 (the last entry must be set to 0). The output is a file with a name defined in line 65, which has columns:  q+, q-, T, epsilon, 0,  status (0 for succesful convergence), and free energy.
 
 - **covars.py**
Analyzes the behavior of selected coefficients as a function of the Goldschmidt tolerance indices, and generates the temperature estimation comparison plots.

 -  **dos-qe.py**
Plots the electronic contribution to the internal energy as a function of temperature based on the results at qe/dos

- **estimate.py**
Performs the Gauss-Newton minimiaztion to find suitable coefficients for each material (chosen at line 6). The initial conditions are either defined by the user (line 44) or recovered from previous runs (commented-out lines 50-53) **Note: each step calls pyplot to generate a figure that gets  saved in the results folder and updated at each step, but the figures are not closed. Certain IDEs might open a new window on each step.** 
After num_iters steps have been performed (line 67), the results are stored in a npz file (line 147)

- **extrapolate.py**
Performs multiclass (lines 77-121) or binary (commented-out lines 169-190) classification trials, one algorithm at a time (lines 89-93/170-174) 

- **extrapolation.txt**
Contains the extrapolation dataset. Each line has entries: A, B, B', critical temperature, order reported in the literature, and doi of the source.

-**functions.py**
Contains definitions of free energy, its derivatives, gradient descent and Gauss-Newton iterations, which are used by arbitrary.py and estimate.py

-**ionradii.txt**
Contains ionic radii of elements as reported by [Shannon (1969)](https://doi.org/10.1107/S0567739476001551 "Open URL link"),  which are used to calculate tolerance factors.

-**plots.py**
Plots the results obtained by arbitrary.py.

File: exp_data/processed/Sr2ScSbO6/Sr2ScSbO6-merged.txt
# T(K) V(AA^3) q1(AA) q2(AA)
429.881405 130.740974 0.000000 0.547576
491.120888 131.146056 0.000000 0.527273
531.107578 131.426682 0.000000 0.507879
543.992880 131.508264 0.000000 0.504848
561.302566 131.555754 0.000000 0.499091
571.107382 131.639262 0.000000 0.492424
581.369462 131.711421 0.000000 0.499394
601.410129 131.861557 0.000000 0.489697
611.456691 131.924332 0.000000 0.485455
631.510477 132.091774 0.000000 0.481212
651.637821 132.253610 0.000000 0.470000
671.626976 132.411376 0.000000 0.459697
680.173462 132.490306 0 0
689.742456 132.565834 0 0
699.828699 132.634521 0 0
710.173580 132.710103 0 0

File: exp_data/processed/Sr2ScSbO6/Sr2ScSbO6-unmerged_T.txt
# T(K) V(AA^3)
299.425287 129.939423
309.482757 129.982711
319.252871 130.042952
329.597697 130.093790
339.367811 130.148416
349.568968 130.218130
359.339073 130.276538
369.396569 130.344403
379.310334 130.402847
389.655161 130.466971
400.287343 130.548191
409.770109 130.616212
419.252867 130.674806
438.936763 130.805274
449.712624 130.869604
459.482746 130.937736
469.396529 131.007781
479.597695 131.068387
499.712617 131.212389
509.626409 131.282515
519.683879 131.354584
549.568933 131.578509
590.086169 131.777922
619.612027 132.009928
639.655180 132.166049
659.225035 132.329048
680.173462 132.490306
689.742456 132.565834
699.828699 132.634521
710.173580 132.710103
